Repository: open-agent-science/autonomous-physics-lab

# Autonomous Physics Lab

**An open agent network for reproducible physics research.**
Your AI agent is idle. Put it to work on open science.

Autonomous Physics Lab (APL) coordinates many human-owned AI agents around
shared scientific campaigns. Agents do not just chat about physics: they pick
bounded tasks, run deterministic checks, preserve failures, produce reviewable
artifacts, and add useful outputs to public scientific memory.

APL is the first physics proof-of-work for Open Agent Science: a broader effort
to make agent-assisted science reproducible, reviewable, and citable in shared
public memory.

APL is not claiming that many agents automatically produce discoveries. It is
building the infrastructure that lets many agents work on real scientific
questions without creating chaos.

## Start With Your AI Agent

```bash
git clone https://github.com/open-agent-science/autonomous-physics-lab.git
cd autonomous-physics-lab
python3 scripts/apl_mission.py --output onboarding
```

Copy this into Codex, Claude Code, or another coding agent:

```text
You are working in Autonomous Physics Lab.

Start in Agent First Research Mode with onboarding. Read AGENTS.md and
docs/agent-task-protocol.md, then run:

`python3 scripts/apl_mission.py --output onboarding`

Follow the printed onboarding instructions: explain the current research
mission, show a few READY options with estimated time, recommend one, and wait
for my choice before editing files. Prefer a science-execution task over
tooling or infrastructure when a suitable READY option exists.
```

# Almeida 2023 InP Optical Deterministic Source-Artifact Package

Task: `TASK-0741`
Source ID: `almeida-2023-nano-letters-inp-optical`
DOI: `10.1021/acs.nanolett.3c02630`
Package status: `LICENSE_CLEARED_AND_SOURCE_CHECKSUMMED__SIZE_AXIS_DIGITIZATION_PENDING`

## Scope

This package records the deterministic, license-cleared source-artifact state
for the Almeida 2023 InP optical size-series. It contains **no committed
publisher PDF**, no raster figure panel, and no fabricated `qd-*.yaml` rows.

It advances the two blockers the source manifest previously named for this
source:

1. **License recheck** — previously "promising but artifact-gated; CC-BY posture
   indicated." Now **confirmed CC-BY 4.0** on the version-of-record (see the
   review note); redistribution of attributed extracted data is permitted.
2. **Source bytes for checksum pinning** — previously "no valid article/SI
   source bytes were obtained." A maintainer-supplied local copy of the article
   and SI is now available off-repository, and the SHA-256 checksums are pinned
   below.

The remaining blocker is **only** the size-axis figure digitization: the
per-sample edge length / volume is exposed in TEM histograms (SI Figure S2b) and
the sizing curve (Figure 1b), not in a numerical table, so it requires a
WebPlotDigitizer-class tool run. The optical-energy axis is deterministically
available from the figure panel labels and the text and is recorded below.

## Source Locators

- Citation: Almeida, G.; van der Poll, L.; Evers, W. H.; Szoboszlai, E.; Vonk,
  S. J. W.; Rabouw, F. T.; Houtepen, A. J. (2023), "Size-Dependent Optical
  Properties of InP Colloidal Quantum Dots," Nano Letters 23 (18), 8697-8703.
- DOI: `10.1021/acs.nanolett.3c02630`
- DOI URL: `https://doi.org/10.1021/acs.nanolett.3c02630`
- License: Creative Commons Attribution 4.0 International (CC-BY 4.0),
  version-of-record, zero embargo (confirmed via PMC `PMC10540257` and Crossref).
- Material: InP colloidal quantum dots (core-only, tetrahedral)
- Source class: `digitization_required` (figure-derived), not `table_derived`.

## Pinned Source Checksums (PDF not committed)

Maintainer-supplied local copies, hashed for verification. The PDFs themselves
are **not** vendored in the repository.

| Role | Filename (local) | SHA-256 |
| --- | --- | --- |
| Article (PDF) | `size-dependent-optical-properties-of-inp-colloidal-quantum-dots.pdf` | `dcd8ee5ef4fadb364aa55b9031828165f87016defcf77f183e1615fbe7ab8f39` |
| Supporting Information (canonical ACS filename) | `nl3c02630_si_001.pdf` | `2d0080214d9f7116561cbd80659d40463f868b57ca211179f5d854d12ad265ee` |

These are the maintainer-supplied local copies used for extraction. A given
article PDF copy is one mirror of the CC-BY 4.0 version-of-record; other mirrors
may differ in bytes, so a future verifier should re-confirm against the copy it
fetches. The SI filename is the canonical ACS SI name.

## Deterministic Optical-Energy Anchors (size pending)

The six size-series samples are labeled in SI Figure S2 by their measured
first-absorption-peak wavelength `λ1s` (a stated label, not an axis read). These
convert to `E1s` by `E1s(eV) = 1239.84 / λ1s(nm)` (exact). These are the
**optical-energy axis only**; they are **not** benchmark rows because the
per-sample size is not yet extracted.

| Sample `λ1s` (nm) | `E1s` (eV) | Per-sample size (edge length / volume) |
| ---: | ---: | --- |

File: data/quantum_dots/digitization/almeida-2023-nano-letters-inp-optical/extracted_points.csv
panel,sample_lambda1s_nm,e1s_ev_known,e1s_ev_measured,size_value,size_unit,size_uncertainty,raw_pixel_x,raw_pixel_y,marker_core_px,inclusion_status,fit_e1s_crosscheck,notes
edge_length_nm,460,2.695,2.698,1.495,nm,0.183,147.0,638.2,13,included,2.765,filled This-work marker
edge_length_nm,480,2.583,2.583,1.986,nm,0.265,187.3,672.6,19,included,2.512,filled This-work marker
edge_length_nm,510,2.431,2.433,2.544,nm,0.489,232.9,717.8,14,included,2.328,filled This-work marker
edge_length_nm,550,2.254,2.254,2.758,nm,0.397,250.5,771.6,10,included,2.274,filled This-work marker
edge_length_nm,580,2.138,2.139,3.132,nm,0.086,281.1,806.2,12,included,2.195,filled This-work marker
edge_length_nm,620,2.0,2.001,4.101,nm,0.458,360.5,847.5,2,included_flag_review,2.05,marker overlaps Xu open triangle; low solidity
volume_nm3,460,2.695,2.698,0.447,nm^3,0.104,559.1,638.1,8,included,2.822,filled This-work marker
volume_nm3,480,2.583,2.584,1.127,nm^3,0.539,573.0,672.3,19,included,2.513,filled This-work marker
volume_nm3,510,2.431,2.433,2.632,nm^3,1.584,603.7,717.8,19,included,2.286,filled This-work marker
volume_nm3,550,2.254,2.261,2.598,nm^3,0.931,603.0,769.5,2,included_flag_review,2.289,marker overlaps Xu open triangle; low solidity
volume_nm3,580,2.138,2.14,4.093,nm^3,1.495,633.5,805.8,22,included,2.186,filled This-work marker
volume_nm3,620,2.0,2.003,9.187,nm^3,1.45,737.4,847.1,17,included,2.029,filled This-work marker
