Repository: open-agent-science/autonomous-physics-lab

# Autonomous Physics Lab

**An open agent network for reproducible physics research.**
Your AI agent is idle. Put it to work on open science.

Autonomous Physics Lab (APL) coordinates many human-owned AI agents around
shared scientific campaigns. Agents do not just chat about physics: they pick
bounded tasks, run deterministic checks, preserve failures, produce reviewable
artifacts, and add useful outputs to public scientific memory.

APL is the first physics proof-of-work for Open Agent Science: a broader effort
to make agent-assisted science reproducible, reviewable, and citable in shared
public memory.

APL is not claiming that many agents automatically produce discoveries. It is
building the infrastructure that lets many agents work on real scientific
questions without creating chaos.

## Start With Your AI Agent

```bash
git clone https://github.com/open-agent-science/autonomous-physics-lab.git
cd autonomous-physics-lab
python3 scripts/apl_mission.py --output onboarding
```

Copy this into Codex, Claude Code, or another coding agent:

```text
You are working in Autonomous Physics Lab.

Start in Agent First Research Mode with onboarding. Read AGENTS.md and
docs/agent-task-protocol.md, then run:

`python3 scripts/apl_mission.py --output onboarding`

Follow the printed onboarding instructions: explain the current research
mission, show a few READY options with estimated time, recommend one, and wait
for my choice before editing files. Prefer a science-execution task over

# Quantum Dot Size-Effect Datasets

This directory stores pinned input datasets for the Quantum Size Effects
campaign.

The purpose of these files is to make future baseline residual benchmarks,
holdout splits, and sandbox-only correction tests source-aware and reviewable
before any size-effect interpretation is attempted.

## Scope

These files are input data only. They cover size-dependent optical and
electronic properties of semiconductor quantum dots.

They do not, by themselves:

- establish a benchmark result or validated correction model;
- justify a specific effective-mass parametrisation;
- support a broad physical conclusion about any material family;
- authorize mixing absorption peak, emission peak, and bandgap values under
  a single residual metric;
- support synthesis, fabrication, device-performance, or biomedical claims.

## Source Policy

Primary source policy:

- use pinned publication sources with explicit DOI, year, and table reference;
- store a pinned copy or record a SHA-256 checksum for any redistributable
  dataset file;
- record access date, redistribution terms, and license notes;
- preserve whether a value is a directly measured result, an extrapolated
  fit, or an explicitly theoretical value from the source layer.

Adding a live-fetched or unreviewed dataset file is not permitted.
Each new source must be registered in `source_manifest.yaml` before dataset
entries referencing it may be committed.

## Field-Semantics Policy

Every dataset entry must record:

- `material`: canonical chemical symbol or formula (e.g. `CdSe`, `InP`,
  `PbS`, `CdS`, `ZnSe`).
- `size_nm`: particle size. Record as `diameter_nm` for spherical particles
  or `radius_nm` when the source reports radius. Both fields may not be
  present on the same entry. Derive the missing form only when the source
  explicitly states the geometry.
- `property_kind`: one of `absorption_peak_eV`, `emission_peak_eV`,
  `bandgap_eV`. Do not use a generic `energy_eV` field; keep semantics
  explicit.
- `value_eV`: the measured or derived energy value in electron-volts.
- `source_id`: must match a registered entry in `source_manifest.yaml`.
- `inclusion_status`: `included` or `excluded`.

Optional but encouraged fields:

- `uncertainty_eV`: measurement uncertainty in eV if reported by source.
- `temperature_K`: measurement temperature if reported.
- `composition_note`: alloy fraction or doping notes when relevant.
- `measurement_type`: one of `optical_absorption`, `photoluminescence`,
  `electrical_transport`, `theoretical_calculation`.
- `exclusion_reason`: required when `inclusion_status` is `excluded`.
- `sample_id`, `source_artifact_sha256`, `source_locator`, and
  `provenance_class`: row-level replay metadata for source-local statements.
- `printed_precision_eV` and `rounding_uncertainty_floor_eV`: source-printing
  limits; neither should be represented as reported instrument uncertainty.
- `source_property_term`: original wording such as `fluorescence peak` when it
  is mapped to a canonical property axis.

Mixing absorption peak, emission peak, and bandgap values on the same
residual axis is a leakage risk and is explicitly forbidden by the campaign
holdout protocol.

## Directory Layout

```text
data/quantum_dots/
  README.md               — this file
  source_manifest.yaml    — pinned source registry
  qd-XXXX-*.yaml          — versioned dataset files (added after curation)
```

Dataset files follow the schema defined in

File: data/quantum_dots/digitization_fixture.yaml
fixture_id: QD-DIGITIZATION-FIXTURE-0001
task_id: TASK-0490
status: synthetic_fixture_only
description: >
  Synthetic figure-digitization ledger used to validate axis calibration,
  point provenance, uncertainty, and exclusion fields before any real quantum
  dot figure-derived measurement rows are curated.
synthetic: true
contains_real_measurement_rows: false
baseline_metrics_allowed: false
claim_promotion_allowed: false
source_policy: >
  Fabricated fixture only. No publication figure, PDF page, image crop, or
  real digitized point is committed by this file.
digitization_context:
  source_id: synthetic_quantum_digitization_fixture
  figure_ref: synthetic_figure_1_panel_a
  property_kind: absorption_peak_eV
  material: CdSe
  extraction_tool:
    name: synthetic_webplotdigitizer_class_fixture
    version: "0.0"
    export_format: yaml_fixture
  future_artifact_layout:
    - data/quantum_dots/digitization/<source_id>/README.md
    - data/quantum_dots/digitization/<source_id>/axis_calibration.csv
    - data/quantum_dots/digitization/<source_id>/extracted_points.csv
    - data/quantum_dots/digitization/<source_id>/notes.md
axis_calibration:
  x_axis:
    label: diameter_nm
    units: nm
    anchors:
      - anchor_id: x0
        pixel_x: 100.0
        pixel_y: 500.0
        axis_value: 2.0
      - anchor_id: x1
        pixel_x: 900.0
        pixel_y: 500.0
        axis_value: 8.0
  y_axis:
    label: absorption_peak_eV
    units: eV
    anchors:
      - anchor_id: y0
        pixel_x: 100.0
        pixel_y: 500.0
        axis_value: 2.8
      - anchor_id: y1
        pixel_x: 100.0
        pixel_y: 100.0
        axis_value: 1.8
calibration_quality:
  minimum_anchor_count: 4
  pixel_coordinate_system: synthetic_image_pixels
  reviewer_replay_required: true
  raw_figure_asset_committed: false
extracted_points:
  - point_id: QD-FIXTURE-PT-001
    raw_pixel_x: 180.0
    raw_pixel_y: 420.0
    diameter_nm: 2.6
    value_eV: 2.60
    material: CdSe
    property_kind: absorption_peak_eV
    primary_source_id: synthetic_fixture_primary
    axis_calibration_ref: QD-DIGITIZATION-FIXTURE-0001.axis_calibration
    coordinate_uncertainty:
      diameter_nm: 0.12
      value_eV: 0.025
      basis: synthetic_pixel_read_error_plus_fixture_floor
    formula_cross_check:
      formula_id: synthetic_monotone_calibration_curve
      formula_value_eV: 2.58
      residual_eV: 0.02
      inside_uncertainty_band: true
    inclusion_status: included
    notes: "Synthetic included point for ledger validation."
  - point_id: QD-FIXTURE-PT-002
    raw_pixel_x: 420.0
    raw_pixel_y: 300.0
    diameter_nm: 4.4
    value_eV: 2.30
    material: CdSe
    property_kind: absorption_peak_eV
    primary_source_id: synthetic_fixture_primary
    axis_calibration_ref: QD-DIGITIZATION-FIXTURE-0001.axis_calibration
    coordinate_uncertainty:
      diameter_nm: 0.15
      value_eV: 0.030
      basis: synthetic_pixel_read_error_plus_fixture_floor
    formula_cross_check:
      formula_id: synthetic_monotone_calibration_curve
      formula_value_eV: 2.34
      residual_eV: -0.04
      inside_uncertainty_band: false
    inclusion_status: included
    notes: "Synthetic point exercising out-of-band review flag without exclusion."
  - point_id: QD-FIXTURE-PT-003
    raw_pixel_x: 760.0
    raw_pixel_y: 220.0
    diameter_nm: 6.9
    value_eV: 2.10
    material: CdSe
    property_kind: absorption_peak_eV
    primary_source_id: synthetic_fixture_secondary
    axis_calibration_ref: QD-DIGITIZATION-FIXTURE-0001.axis_calibration
    coordinate_uncertainty:
      diameter_nm: 0.20
      value_eV: 0.035
      basis: synthetic_pixel_read_error_plus_fixture_floor
    formula_cross_check:
      formula_id: synthetic_monotone_calibration_curve
      formula_value_eV: 2.08
      residual_eV: 0.02
      inside_uncertainty_band: true
    inclusion_status: excluded
    exclusion_reason: "synthetic primary-source provenance intentionally incomplete"
    notes: "Synthetic excluded point for exclusion-field validation."
future_row_mapping:
  qd_yaml_allowed_from_fixture: false
  required_before_real_rows:
    - "replace synthetic source_id with registered source_manifest entry"
    - "commit replayable axis_calibration.csv and extracted_points.csv"
    - "record real extraction tool version and reviewer attribution"
    - "run residual-vs-formula cross-check without overwriting digitized values"
    - "exclude every point lacking primary-source provenance"
limitations:
  - "Synthetic fixture only; no real quantum-dot measurement row is produced."
  - "Does not validate figure quality, copyright status, or real axis readability."
  - "Does not unblock TASK-0225 or any size-effect baseline metric."

File: data/quantum_dots/effective_mass_inputs.yaml
schema_version: "1"
task_id: TASK-0850
frozen_before_scoring: true
model_contract: >
  Use the literature electron and hole effective masses to compute the reduced
  mass mu=(1/me+1/mh)^-1. A confinement model calibrated on material A is
  transferred to material B with C_B=C_A*(mu_A/mu_B). No effective mass,
  exponent, coefficient, or scaling factor is fit on the held-out material.
units: free_electron_mass_m0
materials:
  InP:
    electron_effective_mass: 0.08
    hole_effective_mass: 0.64
    source:
      citation: "Wu et al., Surface passivation extends single and biexciton lifetimes of InP quantum dots, Chemical Science 2020"
      doi: "10.1039/D0SC01039A"
      locator: "https://doi.org/10.1039/D0SC01039A"
      source_detail: "Main text explicitly states me=0.08 and mh=0.64 for InP QDs and cites Wu et al., J. Phys. Chem. A 2013, DOI 10.1021/jp402425w."
  ZnSe:
    electron_effective_mass: 0.16
    hole_effective_mass: 0.75
    source:
      citation: "Jang et al., Effect of Tellurium Doping on Optoelectronic Properties of Blue ZnTeSe Quantum Dots, Research Square 2022"
      doi: "10.21203/rs.3.rs-1183117/v1"
      locator: "https://doi.org/10.21203/rs.3.rs-1183117/v1"
      source_detail: "Effective-mass approximation section explicitly lists the ZnSe values me=0.16 and mh=0.75. CC BY 4.0 preprint; not peer reviewed."
limitations:
  - "Bulk band-edge scalar masses are used as fixed literature inputs; nanocrystal nonparabolicity, anisotropy, dielectric confinement, and finite barriers are not modeled."
  - "The ZnSe source is a CC BY 4.0 preprint and is treated as a bounded parameter source, not independent validation of this benchmark."

File: data/quantum_dots/kim2020_cdse_small_surface_benchmark_contract.yaml
schema_version: "1"
task_id: TASK-1077
contract_id: kim2020-cdse-small-surface-v1
planning_only: true
execution_authorized: false
verdict: HOLD_UNDERPOWERED

source_surface:
  source_id: kim-2020-nanomaterials-cdse-optical
  doi: 10.3390/nano10081589
  shared_sample_group_key: sample_id
  shared_sample_group_count: 4
  provenance_class: text_stated_summary
  printed_precision_eV: 0.01
  rounding_uncertainty_floor_eV: 0.005
  instrument_uncertainty: not_reported
  morphology: unknown_non_spherical
  axes:
    - axis_id: absorption_peak_eV
      dataset: data/quantum_dots/qd-0005-kim-2020-cdse-absorption.yaml
      primary: true
      group_count: 4
    - axis_id: emission_peak_eV
      dataset: data/quantum_dots/qd-0006-kim-2020-cdse-emission.yaml
      primary: true
      group_count: 4

axis_policy:
  fit_and_score_separately: true
  pooled_residual_metric_allowed: false
  paired_stokes_shift_axis_enabled: false
  paired_stokes_shift_future_rule: >
    A future contract may name this only as a secondary axis and must propagate
    both 0.005 eV rounding floors before execution.

candidate_family:
  family_count: 1
  family_id: affine_inverse_square_size
  equation: "E_peak(d) = beta_0 + beta_1 / d^2"
  parameter_count: 2
  fit_scope: separately_within_each_property_axis
  physics_motivation: compact leading-order confinement-shaped size dependence
  coefficient_constraints_predeclared: none
  rescue_refit_allowed: false

null_controls:
  - control_id: train_mean
    equation: "E_peak(d) = mean(E_train)"
    parameter_count: 1
  - control_id: affine_diameter_trend
    equation: "E_peak(d) = alpha_0 + alpha_1 * d"
    parameter_count: 2
    role: same-complexity monotonic-trend control

resampling:
  group_unit: sample_id
  primary: leave_one_sample_group_out
  sensitivity: >
    Delete each sample group in turn, then recompute the complete grouped
    leave-one-out comparison on the remaining groups.
  verdict_stability_rule: >
    Each property-axis verdict must keep the same route in the full surface and
    every one-group-deletion surface.
  current_surface_diagnostic:
    full_group_count: 4
    groups_after_outer_deletion: 3
    inner_loo_training_groups: 2
    candidate_parameter_count: 2
    inner_training_residual_degrees_of_freedom: 0

metrics:
  primary:
    - grouped_leave_one_out_mae_eV
  secondary:
    - grouped_leave_one_out_median_absolute_error_eV
    - grouped_leave_one_out_max_absolute_error_eV
  comparison: candidate_mae_minus_each_control_mae_eV

tolerances:
  deterministic_numeric_absolute: 1.0e-12
  source_rounding_floor_eV: 0.005
  required_materiality_margin_eV: 0.01
  materiality_basis: twice_the_single_value_rounding_floor
  instrument_uncertainty_tolerance_available: false

minimum_information_rule:
  minimum_groups_per_axis: 8
  minimum_groups_after_outer_deletion: 7
  minimum_inner_loo_training_groups: 6
  minimum_inner_training_residual_degrees_of_freedom: 4
  uncertainty_requirement: reported_instrument_uncertainty_or_reviewed_predeclared_envelope
  rationale: >
    With eight groups, one outer deletion followed by one inner LOO holdout
    leaves six training groups for the two-parameter candidate. The current
    four-group surface leaves only two and is exactly determined.
  current_surface_passes_group_floor: false
  current_surface_passes_uncertainty_requirement: false

verdict_routing:
  scope: separately_per_property_axis
  pass: >
    PASS only when the candidate MAE is more than 0.01 eV lower than both
    controls in the full surface and every one-group-deletion surface, and its
    maximum absolute error does not exceed either control maximum.
  fail: >
    FAIL only when both controls beat the candidate MAE by more than 0.01 eV in
    the full surface and every one-group-deletion surface.
  inconclusive: >
    INCONCLUSIVE for every mixed, threshold-adjacent, deletion-unstable, or
    uncertainty-unresolved outcome.
  overall_pooling_allowed: false
  post_score_threshold_change_allowed: false

stop_conditions:
  - fewer_than_eight_source_matched_groups_on_either_primary_axis
  - missing_instrument_uncertainty_without_reviewed_predeclared_envelope
  - sample_group_mismatch_between_axes
  - provenance_or_source_hash_drift
  - any_one_group_deletion_changes_the_primary_route

forbidden_actions:
  - execute_on_current_four_group_surface
  - pool_absorption_and_emission_residuals
  - rescue_fit_or_family_search
  - change_thresholds_after_scores_are_visible
  - equivalent_sphere_conversion
  - reuse_excluded_figure_digitization_coordinates
  - create_hypothesis_experiment_result_claim_or_knowledge_artifact

output_routing:
  benchmark_readiness: HOLD_UNDERPOWERED
  gate_a: not_attempted
  gate_b: not_applicable
  claim_impact: none
  knowledge_impact: none
  publication_blocker: >
    Add source-matched groups and an uncertainty policy before a new contract
    can authorize scoring.

File: data/quantum_dots/qd-0001-yu-2003-absorption.yaml
dataset_id: qd-0001-yu-2003-absorption
title: "Yu 2003 CdTe/CdSe/CdS absorption sizing-curve seed"
status: curated
description: >
  Small absorption_peak_eV row-level seed derived from the DOI-pinned Yu 2003
  CdTe, CdSe, and CdS empirical sizing curves. Rows are calibration-derived
  points selected from the source's first excitonic absorption peak wavelength
  axis; they are not copied source table rows or digitized figure points.
source_policy: >
  Source metadata is pinned in data/quantum_dots/source_manifest.yaml as
  yu-2003-cm-absorption. Values below are derived from published empirical
  sizing-curve formulas and selected wavelengths for reviewable benchmark
  seeding. No source tables, spectra, or figure coordinates are redistributed.
property_kind_covered: absorption_peak_eV
entries:
  - entry_id: yu-2003-cdte-500nm
    material: CdTe
    diameter_nm: 2.3437
    property_kind: absorption_peak_eV
    value_eV: 2.479684
    measurement_type: optical_absorption
    source_id: yu-2003-cm-absorption
    source_table_ref: "Figure 2 sizing curve; CdTe polynomial; selected first excitonic absorption peak wavelength 500 nm."
    inclusion_status: included
    notes: "Calibration-derived row: diameter computed from the published CdTe D(lambda) polynomial; value_eV computed from hc/lambda using 1239.841984 eV nm. Not a direct table row."
  - entry_id: yu-2003-cdte-550nm
    material: CdTe
    diameter_nm: 3.2420
    property_kind: absorption_peak_eV
    value_eV: 2.254258
    measurement_type: optical_absorption
    source_id: yu-2003-cm-absorption
    source_table_ref: "Figure 2 sizing curve; CdTe polynomial; selected first excitonic absorption peak wavelength 550 nm."
    inclusion_status: included
    notes: "Calibration-derived row: diameter computed from the published CdTe D(lambda) polynomial; value_eV computed from hc/lambda using 1239.841984 eV nm. Not a direct table row."
  - entry_id: yu-2003-cdte-600nm
    material: CdTe
    diameter_nm: 3.6623
    property_kind: absorption_peak_eV
    value_eV: 2.066403
    measurement_type: optical_absorption
    source_id: yu-2003-cm-absorption
    source_table_ref: "Figure 2 sizing curve; CdTe polynomial; selected first excitonic absorption peak wavelength 600 nm."
    inclusion_status: included
    notes: "Calibration-derived row: diameter computed from the published CdTe D(lambda) polynomial; value_eV computed from hc/lambda using 1239.841984 eV nm. Not a direct table row."
  - entry_id: yu-2003-cdte-650nm
    material: CdTe
    diameter_nm: 4.3405
    property_kind: absorption_peak_eV
    value_eV: 1.907449
    measurement_type: optical_absorption
    source_id: yu-2003-cm-absorption
    source_table_ref: "Figure 2 sizing curve; CdTe polynomial; selected first excitonic absorption peak wavelength 650 nm."
    inclusion_status: included
    notes: "Calibration-derived row: diameter computed from the published CdTe D(lambda) polynomial; value_eV computed from hc/lambda using 1239.841984 eV nm. Not a direct table row."
  - entry_id: yu-2003-cdse-480nm
    material: CdSe
    diameter_nm: 2.1737
    property_kind: absorption_peak_eV
    value_eV: 2.583004
    measurement_type: optical_absorption
    source_id: yu-2003-cm-absorption
    source_table_ref: "Figure 2 sizing curve; CdSe polynomial; selected first excitonic absorption peak wavelength 480 nm."
    inclusion_status: included
    notes: "Calibration-derived row: diameter computed from the published CdSe D(lambda) polynomial; value_eV computed from hc/lambda using 1239.841984 eV nm. Not a direct table row."
  - entry_id: yu-2003-cdse-530nm
    material: CdSe
    diameter_nm: 2.6965
    property_kind: absorption_peak_eV
    value_eV: 2.339324
    measurement_type: optical_absorption
    source_id: yu-2003-cm-absorption
    source_table_ref: "Figure 2 sizing curve; CdSe polynomial; selected first excitonic absorption peak wavelength 530 nm."
    inclusion_status: included
    notes: "Calibration-derived row: diameter computed from the published CdSe D(lambda) polynomial; value_eV computed from hc/lambda using 1239.841984 eV nm. Not a direct table row."
  - entry_id: yu-2003-cdse-580nm
    material: CdSe
    diameter_nm: 3.8193
    property_kind: absorption_peak_eV
    value_eV: 2.137659
    measurement_type: optical_absorption
    source_id: yu-2003-cm-absorption
    source_table_ref: "Figure 2 sizing curve; CdSe polynomial; selected first excitonic absorption peak wavelength 580 nm."
    inclusion_status: included
    notes: "Calibration-derived row: diameter computed from the published CdSe D(lambda) polynomial; value_eV computed from hc/lambda using 1239.841984 eV nm. Not a direct table row."
  - entry_id: yu-2003-cdse-630nm
    material: CdSe
    diameter_nm: 6.2333
    property_kind: absorption_peak_eV
    value_eV: 1.968003
    measurement_type: optical_absorption
    source_id: yu-2003-cm-absorption
    source_table_ref: "Figure 2 sizing curve; CdSe polynomial; selected first excitonic absorption peak wavelength 630 nm."
    inclusion_status: included
    notes: "Calibration-derived row: diameter computed from the published CdSe D(lambda) polynomial; value_eV computed from hc/lambda using 1239.841984 eV nm. Not a direct table row."
  - entry_id: yu-2003-cds-350nm
    material: CdS
    diameter_nm: 2.0720
    property_kind: absorption_peak_eV
    value_eV: 3.542406
    measurement_type: optical_absorption
    source_id: yu-2003-cm-absorption
    source_table_ref: "Figure 2 sizing curve; CdS polynomial; selected first excitonic absorption peak wavelength 350 nm."
    inclusion_status: included
    notes: "Calibration-derived row: diameter computed from the published CdS D(lambda) polynomial; value_eV computed from hc/lambda using 1239.841984 eV nm. Not a direct table row."
  - entry_id: yu-2003-cds-380nm
    material: CdS
    diameter_nm: 2.7864
    property_kind: absorption_peak_eV
    value_eV: 3.262742
    measurement_type: optical_absorption
    source_id: yu-2003-cm-absorption
    source_table_ref: "Figure 2 sizing curve; CdS polynomial; selected first excitonic absorption peak wavelength 380 nm."
    inclusion_status: included
    notes: "Calibration-derived row: diameter computed from the published CdS D(lambda) polynomial; value_eV computed from hc/lambda using 1239.841984 eV nm. Not a direct table row."
  - entry_id: yu-2003-cds-410nm
    material: CdS
    diameter_nm: 3.7163
    property_kind: absorption_peak_eV
    value_eV: 3.024005
    measurement_type: optical_absorption
    source_id: yu-2003-cm-absorption
    source_table_ref: "Figure 2 sizing curve; CdS polynomial; selected first excitonic absorption peak wavelength 410 nm."
    inclusion_status: included
    notes: "Calibration-derived row: diameter computed from the published CdS D(lambda) polynomial; value_eV computed from hc/lambda using 1239.841984 eV nm. Not a direct table row."
  - entry_id: yu-2003-cds-440nm
    material: CdS
    diameter_nm: 4.8509
    property_kind: absorption_peak_eV
    value_eV: 2.817823
    measurement_type: optical_absorption
    source_id: yu-2003-cm-absorption
    source_table_ref: "Figure 2 sizing curve; CdS polynomial; selected first excitonic absorption peak wavelength 440 nm."
    inclusion_status: included
    notes: "Calibration-derived row: diameter computed from the published CdS D(lambda) polynomial; value_eV computed from hc/lambda using 1239.841984 eV nm. Not a direct table row."

File: data/quantum_dots/qd-0002-moreels-2009-pbs-absorption.yaml
dataset_id: qd-0002-moreels-2009-pbs-absorption
title: "Moreels 2009 PbS first-exciton absorption sizing-curve seed"
status: curated
description: >
  Small absorption_peak_eV row-level seed derived from the DOI-pinned Moreels 2009 ACS Nano
  PbS empirical sizing curve (Eq. 4). Rows are calibration-derived points: diameters are
  computed by inverting the published Moreels sizing-curve formula at ten selected first-exciton
  absorption peak wavelengths spanning 850–2000 nm. They are not direct table rows or
  digitized figure points from the source publication.
source_policy: >
  Source metadata is pinned in data/quantum_dots/source_manifest.yaml as
  moreels-2009-acs-nano-pbs-absorption. Values are derived from the published Moreels 2009
  Eq. 4 sizing curve (E = 0.41 + 1/(0.0252*d^2 + 0.283*d), d in nm, E in eV) using
  hc = 1239.841984 eV nm. No source tables, spectra, or figure coordinates are
  redistributed. This dataset covers PbS absorption_peak_eV only; do not mix with
  emission, bandgap, or other material datasets in a single residual axis.
property_kind_covered: absorption_peak_eV
entries:
  - entry_id: moreels-2009-pbs-850nm
    material: PbS
    diameter_nm: 2.713853
    property_kind: absorption_peak_eV
    value_eV: 1.458638
    measurement_type: optical_absorption
    source_id: moreels-2009-acs-nano-pbs-absorption
    source_table_ref: "Eq. 4 sizing curve; PbS first exciton absorption peak; selected wavelength 850 nm."
    inclusion_status: included
    notes: >
      Sizing-curve calibration row: diameter computed by inverting Moreels 2009 Eq. 4
      (E = 0.41 + 1/(0.0252*d^2 + 0.283*d)); value_eV = hc/lambda using hc = 1239.841984 eV nm.
      Not a direct table row. Smallest batch entry; strong quantum confinement regime for PbS
      (Bohr exciton radius ~18 nm).
  - entry_id: moreels-2009-pbs-950nm
    material: PbS
    diameter_nm: 3.094820
    property_kind: absorption_peak_eV
    value_eV: 1.305097
    measurement_type: optical_absorption
    source_id: moreels-2009-acs-nano-pbs-absorption
    source_table_ref: "Eq. 4 sizing curve; PbS first exciton absorption peak; selected wavelength 950 nm."
    inclusion_status: included
    notes: >
      Sizing-curve calibration row: diameter computed by inverting Moreels 2009 Eq. 4
      (E = 0.41 + 1/(0.0252*d^2 + 0.283*d)); value_eV = hc/lambda using hc = 1239.841984 eV nm.
      Not a direct table row.
  - entry_id: moreels-2009-pbs-1050nm
    material: PbS
    diameter_nm: 3.495973
    property_kind: absorption_peak_eV
    value_eV: 1.180802
    measurement_type: optical_absorption
    source_id: moreels-2009-acs-nano-pbs-absorption
    source_table_ref: "Eq. 4 sizing curve; PbS first exciton absorption peak; selected wavelength 1050 nm."
    inclusion_status: included
    notes: >
      Sizing-curve calibration row: diameter computed by inverting Moreels 2009 Eq. 4
      (E = 0.41 + 1/(0.0252*d^2 + 0.283*d)); value_eV = hc/lambda using hc = 1239.841984 eV nm.
      Not a direct table row.
  - entry_id: moreels-2009-pbs-1150nm
    material: PbS
    diameter_nm: 3.920283
    property_kind: absorption_peak_eV
    value_eV: 1.078123
    measurement_type: optical_absorption
    source_id: moreels-2009-acs-nano-pbs-absorption
    source_table_ref: "Eq. 4 sizing curve; PbS first exciton absorption peak; selected wavelength 1150 nm."
    inclusion_status: included
    notes: >
      Sizing-curve calibration row: diameter computed by inverting Moreels 2009 Eq. 4
      (E = 0.41 + 1/(0.0252*d^2 + 0.283*d)); value_eV = hc/lambda using hc = 1239.841984 eV nm.
      Not a direct table row.
  - entry_id: moreels-2009-pbs-1300nm
    material: PbS
    diameter_nm: 4.608027
    property_kind: absorption_peak_eV
    value_eV: 0.953725
    measurement_type: optical_absorption
    source_id: moreels-2009-acs-nano-pbs-absorption
    source_table_ref: "Eq. 4 sizing curve; PbS first exciton absorption peak; selected wavelength 1300 nm."
    inclusion_status: included
    notes: >
      Sizing-curve calibration row: diameter computed by inverting Moreels 2009 Eq. 4
      (E = 0.41 + 1/(0.0252*d^2 + 0.283*d)); value_eV = hc/lambda using hc = 1239.841984 eV nm.
      Not a direct table row.
  - entry_id: moreels-2009-pbs-1450nm
    material: PbS
    diameter_nm: 5.370850
    property_kind: absorption_peak_eV
    value_eV: 0.855063
    measurement_type: optical_absorption
    source_id: moreels-2009-acs-nano-pbs-absorption
    source_table_ref: "Eq. 4 sizing curve; PbS first exciton absorption peak; selected wavelength 1450 nm."
    inclusion_status: included
    notes: >
      Sizing-curve calibration row: diameter computed by inverting Moreels 2009 Eq. 4
      (E = 0.41 + 1/(0.0252*d^2 + 0.283*d)); value_eV = hc/lambda using hc = 1239.841984 eV nm.
      Not a direct table row.
  - entry_id: moreels-2009-pbs-1600nm
    material: PbS
    diameter_nm: 6.228815
    property_kind: absorption_peak_eV
    value_eV: 0.774901
    measurement_type: optical_absorption
    source_id: moreels-2009-acs-nano-pbs-absorption
    source_table_ref: "Eq. 4 sizing curve; PbS first exciton absorption peak; selected wavelength 1600 nm."
    inclusion_status: included
    notes: >
      Sizing-curve calibration row: diameter computed by inverting Moreels 2009 Eq. 4
      (E = 0.41 + 1/(0.0252*d^2 + 0.283*d)); value_eV = hc/lambda using hc = 1239.841984 eV nm.
      Not a direct table row.
  - entry_id: moreels-2009-pbs-1800nm
    material: PbS
    diameter_nm: 7.570591
    property_kind: absorption_peak_eV
    value_eV: 0.688801
    measurement_type: optical_absorption
    source_id: moreels-2009-acs-nano-pbs-absorption
    source_table_ref: "Eq. 4 sizing curve; PbS first exciton absorption peak; selected wavelength 1800 nm."
    inclusion_status: included
    notes: >
      Sizing-curve calibration row: diameter computed by inverting Moreels 2009 Eq. 4
      (E = 0.41 + 1/(0.0252*d^2 + 0.283*d)); value_eV = hc/lambda using hc = 1239.841984 eV nm.
      Not a direct table row.
  - entry_id: moreels-2009-pbs-2000nm
    material: PbS
    diameter_nm: 9.236342
    property_kind: absorption_peak_eV
    value_eV: 0.619921
    measurement_type: optical_absorption
    source_id: moreels-2009-acs-nano-pbs-absorption
    source_table_ref: "Eq. 4 sizing curve; PbS first exciton absorption peak; selected wavelength 2000 nm."
    inclusion_status: included
    notes: >
      Sizing-curve calibration row: diameter computed by inverting Moreels 2009 Eq. 4
      (E = 0.41 + 1/(0.0252*d^2 + 0.283*d)); value_eV = hc/lambda using hc = 1239.841984 eV nm.
      Not a direct table row. Largest batch entry; still within quantum confinement regime
      for PbS (Bohr exciton radius ~18 nm).

File: data/quantum_dots/qd-0003-almeida-2023-inp-optical.yaml
dataset_id: qd-0003-almeida-2023-inp-optical
title: "Almeida 2023 InP colloidal quantum dot direct size-energy rows (Figure 2b, This work)"
status: curated
description: >
  Direct (edge length, E1s) rows for InP colloidal quantum dots, deterministically
  digitized from the "This work" filled-triangle markers of Figure 2b (E1s vs
  Edge Length sizing curve) in Almeida et al., Nano Letters 2023, 23 (18),
  8697-8703 (doi:10.1021/acs.nanolett.3c02630, CC-BY 4.0). Edge lengths were
  extracted by scripts/extract_almeida_sizing.py (deterministic, SHA-gated,
  byte-replayable) and independently verified Gate-B-style: byte-identical replay
  plus an independent by-eye re-read agreeing within <= 0.04 nm, smallest dot
  1.50 nm matching the source text, monotonic size-energy ordering, and points on
  the published fit within scatter (residuals <= 0.10 eV). Five samples are
  included as direct "This work" rows; the sixth (lambda1s 620 nm) is excluded
  because its Figure 2b marker is a Xu et al. open triangle, not a "This work"
  filled marker.
source_policy: >
  Source metadata is pinned in data/quantum_dots/source_manifest.yaml as
  almeida-2023-nano-letters-inp-optical (CC-BY 4.0 version-of-record, confirmed by
  TASK-0741). Edge length L is the figure-digitized tetrahedral edge length;
  E1s = 1239.84 / lambda1s from the published panel labels. The publisher figure
  asset is not vendored (SHA-256 + locator only). Full digitization package:
  data/quantum_dots/digitization/almeida-2023-nano-letters-inp-optical/. These
  are figure-derived rows (deterministic_figure_extraction tier), not source-table
  rows.
property_kind_covered: absorption_peak_eV
entries:
  - entry_id: almeida-2023-inp-460nm
    material: InP
    morphology: tetrahedral
    edge_length_nm: 1.495
    property_kind: absorption_peak_eV
    value_eV: 2.695
    measurement_type: optical_absorption
    source_id: almeida-2023-nano-letters-inp-optical
    source_table_ref: "Figure 2b (E1s vs Edge Length); This-work filled-triangle marker; lambda1s 460 nm."
    inclusion_status: included
    notes: "Edge length digitized (figure error bar +/- ~0.18 nm); E1s from lambda1s 460 nm. Smallest dot; matches source text L=1.5 nm. deterministic_figure_extraction; independently verified."
  - entry_id: almeida-2023-inp-480nm
    material: InP
    morphology: tetrahedral
    edge_length_nm: 1.986
    property_kind: absorption_peak_eV
    value_eV: 2.583
    measurement_type: optical_absorption
    source_id: almeida-2023-nano-letters-inp-optical
    source_table_ref: "Figure 2b (E1s vs Edge Length); This-work filled-triangle marker; lambda1s 480 nm."
    inclusion_status: included
    notes: "Edge length digitized (figure error bar +/- ~0.27 nm); E1s from lambda1s 480 nm. deterministic_figure_extraction; independently verified."
  - entry_id: almeida-2023-inp-510nm
    material: InP
    morphology: tetrahedral
    edge_length_nm: 2.544
    property_kind: absorption_peak_eV
    value_eV: 2.431
    measurement_type: optical_absorption
    source_id: almeida-2023-nano-letters-inp-optical
    source_table_ref: "Figure 2b (E1s vs Edge Length); This-work filled-triangle marker; lambda1s 510 nm."
    inclusion_status: included
    notes: "Edge length digitized (figure error bar +/- ~0.49 nm); E1s from lambda1s 510 nm. deterministic_figure_extraction; independently verified."
  - entry_id: almeida-2023-inp-550nm
    material: InP
    morphology: tetrahedral
    edge_length_nm: 2.758
    property_kind: absorption_peak_eV
    value_eV: 2.254
    measurement_type: optical_absorption
    source_id: almeida-2023-nano-letters-inp-optical
    source_table_ref: "Figure 2b (E1s vs Edge Length); This-work filled-triangle marker; lambda1s 550 nm."
    inclusion_status: included
    notes: "Edge length digitized (figure error bar +/- ~0.40 nm); E1s from lambda1s 550 nm. Marker sits against a Xu et al. open triangle but is independently readable. deterministic_figure_extraction; independently verified."
  - entry_id: almeida-2023-inp-580nm
    material: InP
    morphology: tetrahedral
    edge_length_nm: 3.132
    property_kind: absorption_peak_eV
    value_eV: 2.138
    measurement_type: optical_absorption
    source_id: almeida-2023-nano-letters-inp-optical
    source_table_ref: "Figure 2b (E1s vs Edge Length); This-work filled-triangle marker; lambda1s 580 nm."
    inclusion_status: included
    notes: "Edge length digitized (figure error bar +/- ~0.09 nm); E1s from lambda1s 580 nm. deterministic_figure_extraction; independently verified."
  - entry_id: almeida-2023-inp-620nm-excluded
    material: InP
    morphology: tetrahedral
    edge_length_nm: 4.101
    property_kind: absorption_peak_eV
    value_eV: 2.000
    measurement_type: optical_absorption
    source_id: almeida-2023-nano-letters-inp-optical
    source_table_ref: "Figure 2b near (L ~ 4.1 nm, E1s 2.0); lambda1s 620 nm."
    inclusion_status: excluded
    exclusion_reason: "Independent verification found the Figure 2b marker at this position is a Xu et al. open triangle, not a This-work filled marker. A clean Almeida This-work size for lambda1s 620 nm requires SI Figure S2b TEM-histogram digitization."
    notes: "Coordinate lands on the published fit (residual ~0.05 eV) and is corroborated by the volume panel, but provenance is Xu et al., not Almeida This-work; kept as documented exclusion."

File: data/quantum_dots/qd-0004-toufanian-2021-znse-absorption.yaml
dataset_id: qd-0004-toufanian-2021-znse-absorption
title: "Toufanian 2021 ZnSe colloidal quantum dot direct SAXS size - 1S absorption rows (Table 1)"
status: curated
description: >
  Ten direct (SAXS diameter, 1S absorption-peak) rows for ZnSe colloidal quantum
  dots from Toufanian, R.; Zhong, X.; Kays, J. C.; Saeboe, A. M.; Dennis, A. M.,
  "Correlating ZnSe Quantum Dot Absorption with Particle Size and Concentration",
  Chemistry of Materials 2021, 33 (18), 7527-7536
  (doi:10.1021/acs.chemmater.1c02501; CC BY-NC-ND 4.0). Particle diameter is the
  per-sample mean +/- SD from small-angle X-ray scattering (SAXS), modelled with
  a spherical log-normal form factor (Table 1, "Summary of MP-AES Data"); the
  size axis is a DIRECT structural measurement, not an optical-inversion sizing
  curve, so these rows are non-circular for a size-energy transfer holdout. The
  1S absorption-peak position is the sample nomenclature (each sample is named
  for its 1S peak in nm, 361-422 nm); E1s = 1239.84 / lambda1s. ZnSe is
  independent of the committed InP (Almeida qd-0003), CdSe (Yu qd-0001), and PbS
  (Moreels qd-0002) sets; these rows must never be mixed with the Yu/Moreels
  calibration-curve sizing equations.
source_policy: >
  Source metadata is pinned in data/quantum_dots/source_manifest.yaml as
  toufanian-2021-znse. License CONFIRMED CC BY-NC-ND 4.0 on the ACS open-access
  version-of-record and the ChemRxiv v4 preprint. Only the factual numeric
  values (SAXS diameter, 1S peak) are committed, re-expressed in this schema with
  attribution; the publisher PDF / figures / Supporting Information / Table 1
  image are NOT vendored (locator + SHA-256 only; VoR PDF SHA-256
  9963096332e4fc37b389fe72f839e347cba9dc92f402634b30c8a17a30302b51). Per the
  source-rights framework: local_analysis allowed; source_bytes redistribution
  not allowed; derived_rows publication basis limited_factual_extract (facts are
  not copyrightable; non-commercial research use with attribution preserves the
  BY-NC-ND terms). See
  docs/reviews/quantum-toufanian-2021-znse-source-artifact-and-extraction.md.
  These are direct table-derived rows (table_derived tier).
property_kind_covered: absorption_peak_eV
entries:
  - entry_id: toufanian-2021-znse-qd361
    material: ZnSe
    morphology: spherical
    diameter_nm: 2.04
    property_kind: absorption_peak_eV
    value_eV: 3.435
    measurement_type: optical_absorption
    source_id: toufanian-2021-znse
    source_table_ref: "Table 1 (Summary of MP-AES Data), sample QD361; SAXS diameter; 1S peak 361 nm from sample nomenclature."
    inclusion_status: included
    notes: "SAXS diameter 2.04 +/- 0.57 nm (mean +/- SD). E1s = 1239.84/361 nm. Direct SAXS size (not optical inversion). Smallest dot."
  - entry_id: toufanian-2021-znse-qd364
    material: ZnSe
    morphology: spherical
    diameter_nm: 2.21
    property_kind: absorption_peak_eV
    value_eV: 3.406
    measurement_type: optical_absorption
    source_id: toufanian-2021-znse
    source_table_ref: "Table 1, sample QD364; SAXS diameter; 1S peak 364 nm from sample nomenclature."
    inclusion_status: included
    notes: "SAXS diameter 2.21 +/- 0.58 nm. E1s = 1239.84/364 nm. Direct SAXS size."
  - entry_id: toufanian-2021-znse-qd375
    material: ZnSe
    morphology: spherical
    diameter_nm: 2.48
    property_kind: absorption_peak_eV
    value_eV: 3.306
    measurement_type: optical_absorption
    source_id: toufanian-2021-znse
    source_table_ref: "Table 1, sample QD375; SAXS diameter; 1S peak 375 nm from sample nomenclature."
    inclusion_status: included
    notes: "SAXS diameter 2.48 +/- 0.62 nm. E1s = 1239.84/375 nm. Direct SAXS size."
  - entry_id: toufanian-2021-znse-qd383
    material: ZnSe
    morphology: spherical
    diameter_nm: 2.86
    property_kind: absorption_peak_eV
    value_eV: 3.237
    measurement_type: optical_absorption
    source_id: toufanian-2021-znse
    source_table_ref: "Table 1, sample QD383; SAXS diameter; 1S peak 383 nm from sample nomenclature."
    inclusion_status: included
    notes: "SAXS diameter 2.86 +/- 0.67 nm. E1s = 1239.84/383 nm. Direct SAXS size."
  - entry_id: toufanian-2021-znse-qd390
    material: ZnSe
    morphology: spherical
    diameter_nm: 3.02
    property_kind: absorption_peak_eV
    value_eV: 3.179
    measurement_type: optical_absorption
    source_id: toufanian-2021-znse
    source_table_ref: "Table 1, sample QD390; SAXS diameter; 1S peak 390 nm from sample nomenclature."
    inclusion_status: included
    notes: "SAXS diameter 3.02 +/- 0.83 nm. E1s = 1239.84/390 nm. Direct SAXS size."
  - entry_id: toufanian-2021-znse-qd397
    material: ZnSe
    morphology: spherical
    diameter_nm: 3.46
    property_kind: absorption_peak_eV
    value_eV: 3.123
    measurement_type: optical_absorption
    source_id: toufanian-2021-znse
    source_table_ref: "Table 1, sample QD397; SAXS diameter; 1S peak 397 nm from sample nomenclature."
    inclusion_status: included
    notes: "SAXS diameter 3.46 +/- 0.48 nm. E1s = 1239.84/397 nm. Direct SAXS size."
  - entry_id: toufanian-2021-znse-qd405
    material: ZnSe
    morphology: spherical
    diameter_nm: 4.31
    property_kind: absorption_peak_eV
    value_eV: 3.061
    measurement_type: optical_absorption
    source_id: toufanian-2021-znse
    source_table_ref: "Table 1, sample QD405; SAXS diameter; 1S peak 405 nm from sample nomenclature."
    inclusion_status: included
    notes: "SAXS diameter 4.31 +/- 0.69 nm. E1s = 1239.84/405 nm. Direct SAXS size."
  - entry_id: toufanian-2021-znse-qd410
    material: ZnSe
    morphology: spherical
    diameter_nm: 4.42
    property_kind: absorption_peak_eV
    value_eV: 3.024
    measurement_type: optical_absorption
    source_id: toufanian-2021-znse
    source_table_ref: "Table 1, sample QD410; SAXS diameter; 1S peak 410 nm from sample nomenclature."
    inclusion_status: included
    notes: "SAXS diameter 4.42 +/- 0.70 nm. E1s = 1239.84/410 nm. Direct SAXS size."
  - entry_id: toufanian-2021-znse-qd419
    material: ZnSe
    morphology: spherical
    diameter_nm: 5.36
    property_kind: absorption_peak_eV
    value_eV: 2.959
    measurement_type: optical_absorption
    source_id: toufanian-2021-znse
    source_table_ref: "Table 1, sample QD419; SAXS diameter; 1S peak 419 nm from sample nomenclature."
    inclusion_status: included
    notes: "SAXS diameter 5.36 +/- 1.00 nm. E1s = 1239.84/419 nm. Direct SAXS size."
  - entry_id: toufanian-2021-znse-qd422
    material: ZnSe
    morphology: spherical
    diameter_nm: 5.75
    property_kind: absorption_peak_eV
    value_eV: 2.938
    measurement_type: optical_absorption
    source_id: toufanian-2021-znse
    source_table_ref: "Table 1, sample QD422; SAXS diameter; 1S peak 422 nm from sample nomenclature."
    inclusion_status: included
    notes: "SAXS diameter 5.75 +/- 0.87 nm. E1s = 1239.84/422 nm. Direct SAXS size. Largest dot; matches purified-aliquot SAXS 5.74 +/- 0.98 nm cross-check (Figure S3)."

File: data/quantum_dots/qd-0005-kim-2020-cdse-absorption.yaml
dataset_id: qd-0005-kim-2020-cdse-absorption
title: "Kim 2020 CdSe text-reported absorption peaks"
status: curated
description: >
  Four source-reported CdSe absorption-peak observations transcribed from the
  body paragraph immediately before Figure 3 in Kim et al. 2020. The particle
  sizes and peak energies are mapped by the paragraph's stated CdSe-1 through
  CdSe-4 order. These rows are factual source curation only and have not been
  fitted, scored, or interpreted as a size law.
source_policy: >
  DOI 10.3390/nano10081589, CC BY 4.0. Values follow the frozen TASK-1064
  text-reported route contract. Version-of-record PDF SHA-256
  2dab8a6b4db18af88f7175ac0773747fe1aeb15d88f951a4a8536cdc2dd73edb;
  Europe PMC JATS SHA-256
  6642fed609ad6540b61ca856d293d2b469c5ed7be9323479c9b76b023f668244.
  The source files are not vendored. Printed precision is 0.01 eV, so 0.005 eV
  is recorded only as a rounding floor; instrument uncertainty is not reported.
property_kind_covered: absorption_peak_eV
entries:
  - entry_id: kim-2020-cdse-1-absorption
    sample_id: CdSe-1
    material: CdSe
    morphology: unknown_non_spherical
    diameter_nm: 2.5
    property_kind: absorption_peak_eV
    source_property_term: absorption peak
    value_eV: 2.54
    measurement_type: optical_absorption
    source_id: kim-2020-nanomaterials-cdse-optical
    source_artifact_sha256: 2dab8a6b4db18af88f7175ac0773747fe1aeb15d88f951a4a8536cdc2dd73edb
    source_locator: "Section 3, PDF page 4 of 8, paragraph immediately before Figure 3; first ordered absorption value."
    source_table_ref: "Body paragraph immediately before Figure 3; CdSe-1 by Figure 3a particle-size order."
    provenance_class: text_stated_summary
    printed_precision_eV: 0.01
    rounding_uncertainty_floor_eV: 0.005
    instrument_uncertainty: not_reported
    inclusion_status: included
    notes: >
      The paragraph gives 2.5 nm. TASK-1052 separately records a 2.7 nm HRTEM
      summary for CdSe-1; the two values are neither averaged nor substituted.
  - entry_id: kim-2020-cdse-2-absorption
    sample_id: CdSe-2
    material: CdSe
    morphology: unknown_non_spherical
    diameter_nm: 3.5
    property_kind: absorption_peak_eV
    source_property_term: absorption peak
    value_eV: 2.41
    measurement_type: optical_absorption
    source_id: kim-2020-nanomaterials-cdse-optical
    source_artifact_sha256: 2dab8a6b4db18af88f7175ac0773747fe1aeb15d88f951a4a8536cdc2dd73edb
    source_locator: "Section 3, PDF page 4 of 8, paragraph immediately before Figure 3; second ordered absorption value."
    source_table_ref: "Body paragraph immediately before Figure 3; CdSe-2 by Figure 3a particle-size order."
    provenance_class: text_stated_summary
    printed_precision_eV: 0.01
    rounding_uncertainty_floor_eV: 0.005
    instrument_uncertainty: not_reported
    inclusion_status: included
    notes: "Text-stated particle size and absorption peak; no equivalent-sphere conversion."
  - entry_id: kim-2020-cdse-3-absorption
    sample_id: CdSe-3
    material: CdSe
    morphology: unknown_non_spherical
    diameter_nm: 3.7
    property_kind: absorption_peak_eV
    source_property_term: absorption peak
    value_eV: 2.31
    measurement_type: optical_absorption
    source_id: kim-2020-nanomaterials-cdse-optical
    source_artifact_sha256: 2dab8a6b4db18af88f7175ac0773747fe1aeb15d88f951a4a8536cdc2dd73edb
    source_locator: "Section 3, PDF page 4 of 8, paragraph immediately before Figure 3; third ordered absorption value."
    source_table_ref: "Body paragraph immediately before Figure 3; CdSe-3 by Figure 3a particle-size order."
    provenance_class: text_stated_summary
    printed_precision_eV: 0.01
    rounding_uncertainty_floor_eV: 0.005
    instrument_uncertainty: not_reported
    inclusion_status: included
    notes: "Text-stated particle size and absorption peak; no equivalent-sphere conversion."
  - entry_id: kim-2020-cdse-4-absorption
    sample_id: CdSe-4
    material: CdSe
    morphology: unknown_non_spherical
    diameter_nm: 4.5
    property_kind: absorption_peak_eV
    source_property_term: absorption peak
    value_eV: 2.18
    measurement_type: optical_absorption
    source_id: kim-2020-nanomaterials-cdse-optical
    source_artifact_sha256: 2dab8a6b4db18af88f7175ac0773747fe1aeb15d88f951a4a8536cdc2dd73edb
    source_locator: "Section 3, PDF page 4 of 8, paragraph immediately before Figure 3; fourth ordered absorption value."
    source_table_ref: "Body paragraph immediately before Figure 3; CdSe-4 by Figure 3a particle-size order."
    provenance_class: text_stated_summary
    printed_precision_eV: 0.01
    rounding_uncertainty_floor_eV: 0.005
    instrument_uncertainty: not_reported
    inclusion_status: included
    notes: "Text-stated particle size and absorption peak; no equivalent-sphere conversion."
